Repository: HyunchanAn/SG_proj_006

[한국어 버전은 아래에 있으며, 영어 원문은 문서 하단에 보존되어 있습니다.]
[The Korean version is below, and the original English version is preserved at the bottom of the document.]

---

## TransPolymer (트랜스폴리머) ##

#### npj Computational Materials [[논문]](https://www.nature.com/articles/s41524-023-01016-5) [[arXiv]](https://arxiv.org/abs/2209.01307) [[PDF]](https://www.nature.com/articles/s41524-023-01016-5.pdf) </br>
[Changwen Xu](https://changwenxu98.github.io/), [Yuyang Wang](https://yuyangw.github.io/), [Amir Barati Farimani](https://www.meche.engineering.cmu.edu/directory/bios/barati-farimani-amir.html) </br>
카네기 멜런 대학교 (Carnegie Mellon University) </br>
이 레포지토리는 <strong><em>TransPolymer</em></strong>의 공식 구현체입니다: ["TransPolymer: a Transformer-based language model for polymer property predictions"](https://www.nature.com/articles/s41524-023-01016-5). 이 연구에서는 트랜스포머 기반의 언어 모델을 활용하여, 라벨이 없는 대규모 데이터셋(약 500만 개의 고분자 시나리오)에 대해 자기 지도 학습(Masked Language Modeling)을 수행하고, 이를 바탕으로 하위 작업(Downstream tasks)에서 고분자 물성을 정확하고 효율적으로 예측하는 모델을 제안합니다. 연구에 도움이 되었다면 아래를 인용해 주세요:

```
@article{xu2023transpolymer,
  title={TransPolymer: a Transformer-based language model for polymer property predictions},
  author={Xu, Changwen and Wang, Yuyang and Barati Farimani, Amir},
  journal={npj Computational Materials},
  volume={9},
  number={1},
  pages={64},
  year={2023},
  publisher={Nature Publishing Group UK London}
}
```

> [!TIP]
> MacOS (Apple Silicon) 지원 안내:
> 본 프로젝트는 M1/M2/M3 등 Apple Silicon 칩셋의 MPS (Metal Performance Shaders) 가속을 완벽하게 지원합니다. 별도의 설정 없이 자동으로 GPU를 감지하여 사용합니다.

#### npj Computational Materials [[Paper]](https://www.nature.com/articles/s41524-023-01016-5) [[arXiv]](https://arxiv.org/abs/2209.01307) [[PDF]](https://www.nature.com/articles/s41524-023-01016-5.pdf) </br>
[Changwen Xu](https://changwenxu98.github.io/), [Yuyang Wang](https://yuyangw.github.io/), [Amir Barati Farimani](https://www.meche.engineering.cmu.edu/directory/bios/barati-farimani-amir.html) </br>
Carnegie Mellon University </br>
This is the official implementation of <strong><em>TransPolymer</em></strong>: ["TransPolymer: a Transformer-based language model for polymer property predictions"](https://www.nature.com/articles/s41524-023-01016-5). In this work, we introduce TransPolymer, a Transformer-based language model, for representation learning of polymer sequences by pretraining on a large unlabeled dataset (~5M polymer sequences) via self-supervised masked language modeling and making accurate and efficient predictions of polymer properties in downstream tasks by finetuning. If you find our work useful in your research, please cite:
```
@article{xu2023transpolymer,
  title={TransPolymer: a Transformer-based language model for polymer property predictions},
  author={Xu, Changwen and Wang, Yuyang and Barati Farimani, Amir},
  journal={npj Computational Materials},
  volume={9},
  number={1},
  pages={64},
  year={2023},
  publisher={Nature Publishing Group UK London}
}
```

### Dataset

The pretraining dataset is adopted from the paper ["PI1M: A Benchmark Database for Polymer Informatics"](https://pubs.acs.org/doi/10.1021/acs.jcim.0c00726). Data augmentation is applied by augmenting each sequence to five. Pretraining data with smaller sizes are obtained by randomly picking up data entries from PI1M dataset.

Ten datasets, concerning different polymer properties including polymer electrolyte conductivity, band gap, electron affinity, ionization energy, crystallization tendency, dielectric constant, refractive index, and p-type polymer OPV power conversion efficiency, are used for downstream tasks. Data processing and augmentation are implemented before usage in the finetuning stage. The original datasets and their sources are listed below:

PE-I: ["AI-Assisted Exploration of Superionic Glass-Type Li(+) Conductors with Aromatic Structures"](https://pubs.acs.org/doi/10.1021/jacs.9b11442)

PE-II: ["Database Creation, Visualization, and Statistical Learning for Polymer Li+-Electrolyte Design"](https://pubs.acs.org/doi/full/10.1021/acs.chemmater.0c04767)

Egc, Egb, Eea, Ei, Xc, EPS, Nc: ["Polymer informatics with multi-task learning"](https://www.sciencedirect.com/science/article/pii/S2666389921000581)

---

### [User-Provided Primary Datasets]
Key datasets provided by the user for project enhancement:

1. **NeurIPS - Open Polymer Prediction 2025**
   - **Source**: [Kaggle Competition](https://www.kaggle.com/competitions/neurips-open-polymer-prediction-2025/data)
   - **Properties**: Tg, FFV, Tc, Density, Rg (Core Multi-Task data)
2. **POINT2-Dataset (Polymer Property Tg)**
   - **Source**: [Kaggle Dataset](https://www.kaggle.com/datasets/fridaycode/point2-dataset-polymer-property-tg-smiles), [GITHUB](https://github.com/Jiaxin-Xu/POINT2)
   - **Properties**: Glass Transition Temperature (Tg) - ~7,210 samples

---

File: data/polymer_samples_true.csv
고분자 (약어),SMILES 구조식,특징 및 용도,Tg​ (∘C),FFV (Est.),Tc​ (W/m·K),밀도 (g/cm$^3$),Rg​ / C∞​ Note,전도도 (S/m)
PE (HDPE),*CC*,"범용 플라스틱, 결정성 높음",-110 ~ -90,0.19,0.45 ~ 0.50,0.94 ~ 0.96,Mw​ 의존 (C∞​≈6.7),<10−14
PP (Iso),*CC(C)*,"포장재, 자동차 부품, 리빙힌지",-10 ~ -20,0.17,0.12 ~ 0.22,0.90 ~ 0.91,Mw​ 의존 (C∞​≈5.8),<10−14
PS,*CC(c1ccccc1)*,"투명 용기, 단열재(폼)",100,0.17,0.13 ~ 0.14,1.04 ~ 1.05,Mw​ 의존 (C∞​≈10.0),<10−16
PMMA,*CC(C)(C(=O)OC)*,"아크릴, 광학용 투명 소재",105,0.16,0.19 ~ 0.21,1.18 ~ 1.19,Mw​ 의존 (C∞​≈9.0),<10−14
PVC,*CC(Cl)*,"파이프, 창호, 인조가죽",80 ~ 85,0.15,0.16,1.38 ~ 1.40,Mw​ 의존 (C∞​≈7.6),<10−14
PC,*Oc1ccc(C(C)(C)...,"엔지니어링 플라스틱, 내충격",145 ~ 150,0.16,0.2,1.2,Mw​ 의존 (C∞​≈2.4),<10−14
PEA,*CC(C(=O)OCC)*,"점착제, 유연성 부여 공중합용",-24,> 0.19,0.2,1.11,Mw​ 의존 (C∞​≈9.0),<10−12
PVAc,*CC(OC(=O)C)*,"접착제(목공), 껌 베이스",30,0.16,0.16,1.19,Mw​ 의존 (C∞​≈9.0),<10−12
PAN,*CC(C#N)*,"탄소섬유 전구체, 아크릴 섬유",85 ~ 100,Low (<0.13),0.25,1.18,Mw​ 의존 (C∞​≈10.5),<10−10
PDMS,*[Si](C)(C)O*,"실리콘 고무, 높은 기체투과성",-123,High (>0.25),0.15,0.96 ~ 0.97,Mw​ 의존 (C∞​≈6.8),<10−14
